Repository: flyingpig-text/c-

# 补充数据说明（价格 / 腐蚀速率 / 安全系数）

## 1. C 题附件查找结论

已检查《C题附件.pdf》及清洗后数据
`C题数据/清洗后数据/海洋材料性能_C题附件_clean.csv`：

| 数据项 | 附件中是否存在 | 说明 |
|---|---|---|
| 材料价格 | 否 | 附件只有力学性能、电位、腐蚀类型、用途，没有价格 |
| 腐蚀速率 | 否（无数值） | 仅 Copper 一行有“corrosion rates > 1 mpy”的定性说明（1 mpy≈0.0254 mm/a），无 mm/a 数值表 |
| 安全系数 | 否 | 附件没有承压设计安全系数 |

因此按用户要求，从公开权威来源下载以下数据到
`D:\46884\Documents\数学建模\C题数据\补充材料数据`。

## 2. 下载清单

### 2.1 价格（上海金属网公开行情接口）

- 原始 JSON：
  - `价格/上海金属网_期货行情_raw.json`
  - `价格/上海金属网_不锈钢SSMAIN_raw.json`
- 清洗 CSV：`价格/上海金属网_期货行情_clean.csv`
- 来源：https://api.shmet.com/api/rest/future/getWebQuotations
- 下载日期：2026-08-13（行情为当日主力合约收盘参考价，单位：元/吨）
- 说明：不锈钢 SSMAIN 接口当前返回 “- -”，未提供数值；
  沪铜/沪铝/螺纹/热卷/沪镍等为真实期货行情。

### 2.2 腐蚀速率（国家材料环境腐蚀平台）

- 原始页面：
  - `腐蚀速率/不锈钢海水_13~19.html`（2Cr13 海水腐蚀基础数据）
  - `腐蚀速率/水环境_16Mn_1400.html`、`水环境_Q345_1402.html`、
    `水环境_2205_1410.html`、`水环境_QBe2_1921.html`
  - `腐蚀速率/紫铜T2_32.html`
- 清洗 CSV：`腐蚀速率/国家材料环境腐蚀平台_腐蚀速率_clean.csv`
- 来源：http://data.ecorr.org.cn （国家材料环境腐蚀平台）
- 下载日期：2026-08-13
- 已提取到的数值：2Cr13 海水飞溅区/潮差区
  腐蚀速率 0.0043～0.016 mm/a（12～96 月）。
- 2026-08-13 补扫：748 个明细页中 716 个黑色/有色金属水环境页面含
  “腐蚀失厚率(μm/a)”字段，已回填到清洗 CSV（新增
  `腐蚀失厚率_um_a`、`腐蚀失重率_g_cm2_a` 两列，
  `腐蚀速率_mm_a`=失厚率/1000），覆盖 Q235B、2205、
  7A04(LC4)≈7075、2A12(LY12)≈2024 等海水站点数据。
- 说明：TC4 在平台无明细页；5052/6061 无平台记录，
  论文中仍需结合标准手册补充。

### 2.3 安全系数（GB/T 150.1-2024《压力容器》）

- 原始 PDF：`安全系数/GB-T150.1-2024_压力容器_国家标准.pdf`
- 清洗 CSV：`安全系数/安全系数_GB-T150.1-2024_clean.csv`
- 来源：国家标准化管理委员会公开镜像
- 下载日期：2026-08-13
- 关键数值：
  - 材料（螺栓除外）许用应力：抗拉强度 Rm 取 2.7，屈服强度 ReL/Rp0.2 取 1.5；
  - 钢制螺栓材料：抗拉强度 2.7，屈服强度 1.5；
  - 轴压圆筒设计安全系数：2.0。

## 3. 使用方法（问题 3 脚本）

可把 `SAFETY_FACTOR=2.5` 改为按 GB/T 150.1-2024 的
`屈服强度/1.5`（或抗拉强度/2.7）计算许用应力；
材料价格与腐蚀速率可从上述清洗 CSV 读取，替换脚本中
`build_material_table()` 的工程默认值。

## 4. 注意

- 上海金属网期货价为“主力合约”参考价，不是成品板/管挂牌价；
- 价格、腐蚀速率会随市场与暴露条件变化，论文引用时需注明下载日期；
- 钛合金（TC4）在以上公开数据中未检索到统一均匀腐蚀速率数值，
  建议按附件“腐蚀类型：None”并结合标准手册给出保守值。

File: C题数据/补充材料数据/腐蚀速率/国家材料环境腐蚀平台_腐蚀速率_clean.csv
数据表,材料名称,材料牌号,试验周期_月,试验地点,试验区域,腐蚀介质,腐蚀类型,腐蚀速率_mm_a,数据来源,原始文件
不锈钢海水环境腐蚀基础数据,2Cr13,,12,厦门,飞溅区,,缝隙腐蚀,0.0045,,不锈钢海水_13.html
不锈钢海水环境腐蚀基础数据,2Cr13,,24,厦门,飞溅区,,"点蚀,缝隙腐蚀",0.0043,,不锈钢海水_14.html
不锈钢海水环境腐蚀基础数据,2Cr13,,48,厦门,飞溅区,,点蚀,0.0077,,不锈钢海水_15.html
不锈钢海水环境腐蚀基础数据,2Cr13,,96,厦门,飞溅区,,点蚀,0.0065,,不锈钢海水_16.html
不锈钢海水环境腐蚀基础数据,2Cr13,,12,榆林,潮差区,,"溃疡腐蚀,缝隙腐蚀 局部腐蚀最大深度：穿孔 最大缝隙腐蚀深度：穿孔(1,6)",0.016,,不锈钢海水_17.html
不锈钢海水环境腐蚀基础数据,2Cr13,,24,榆林,潮差区,,"点蚀,缝隙腐蚀 局部腐蚀最大深度：穿孔 最大缝隙腐蚀深度：穿孔",0.011,,不锈钢海水_18.html
不锈钢海水环境腐蚀基础数据,2Cr13,,48,榆林,潮差区,,"溃疡腐蚀,缝隙腐蚀 局部腐蚀最大深度：穿孔 最大缝隙腐蚀深度：穿孔",0.0069,,不锈钢海水_19.html
黑色金属水环境腐蚀数据,16Mn,,36,格尔木,深海1200m,,点蚀、坑蚀,,2006数据,水环境_16Mn_1400.html
黑色金属水环境腐蚀数据,2205,,36,格尔木,深海800m,,,,2006数据,水环境_2205_1410.html
黑色金属水环境腐蚀数据,Q345,,36,格尔木,深海800m,,点蚀,,2006数据,水环境_Q345_1402.html
有色金属水环境腐蚀数据,QBe2,,96,格尔木,全浸,,全面腐蚀，均匀腐蚀，红色,,十三五数据,水环境_QBe2_1921.html
紫铜在海水中的腐蚀数据,紫铜,T2,,,,见 图,"李文军, 刘大杨, and 魏开金, 铜合金在热带海水中16年的耐蚀性及抗污性. 材料开发与应用, 2002. 4(2): p. 65-69.",,中科院金属研究所,紫铜T2_32.html
